Repository: arihanv/DuGlassPublic

File: CAS-all-data.csv
,Unnamed: 0,Unnamed: 1,CaO,Al2O3,SiO2,Density (g·cm-3),Tg (°C),Thermal expansion (×10-6/°C),Hardness (GPa),Young’s modulus (GPa),fnet1,Fnet_SBS,Fnet_BSdm,Fnet_BSdc,Fnet_EF,Fnet_SBS/Tm,Fnet_BSdm/Tm,Fnet_BSdc/Tm,Fnet_EF/Tm,Fnet_SBS2,Fnet_BSdm2,Fnet_BSdc2,Fnet_EF2,Fnet_SBS/Tm2,Fnet_BSdm/Tm2,Fnet_BSdc/Tm2,Fnet_EF/Tm2
0,Takahashi [40],1,61.0,29.0,10.0,2.92,853.0,8.7,,,2441.0443034790696,2441.0443034790696,4130.642418604651,1809.393070387597,771.2375392248063,1.0564395794852715,1.7754151069767443,0.7664547472868217,0.3238116713178295,3772.185421395349,7168.148837209302,3936.739968992248,1311.5797829457365,1.5906880396899228,2.962407441860465,1.5697091472868216,0.5265513178294573
1,,2,53.0,37.0,10.0,2.9,881.0,7.7,,,3202.3292687532844,3202.3292687532844,5354.7734,2274.0605481751822,1013.508801459854,1.3866181084496352,2.3056734335766422,0.9675500788321166,0.42729444671532846,4087.764335182482,7439.4545985401455,3777.864817518248,1390.8140145985403,1.7366605150364967,3.1092178102189783,1.5288239416058391,0.5675410218978102
2,,3,45.0,45.0,10.0,2.87,883.0,6.5,,,3821.729543062069,3821.729543062069,6312.599365517241,2594.4798565517235,1208.7044855172412,1.6563772132413794,2.7245821103448273,1.110244165517241,0.5117863172413794,4371.327779310344,7685.001379310344,3637.704275862069,1462.222344827586,1.8677433710344828,3.241653793103448,1.492984827586207,0.604408275862069
3,,4,40.0,50.0,10.0,2.78,,,,,4111.17480224,4111.17480224,6742.04956,2717.22694,1298.2578,1.7831424755200003,2.9147456800000002,1.1673985599999999,0.55110944,4509.147008,7771.738666666667,3522.1946666666663,1491.9733333333334,1.9331865173333336,3.2969226666666667,1.459552,0.621248
4,,5,35.0,55.0,10.0,2.98,,,,,4430.122423329032,4430.122423329032,7202.469219354839,2829.421974193548,1402.8880000000001,1.9216542301161288,3.116901770967742,1.2196492193548385,0.5971899741935484,4699.9546838709675,7972.827096774193,3480.2691612903222,1545.0028387096775,2.0195952051612904,3.3962729032258063,1.4533148387096773,0.6470529032258063
5,,6,55.0,26.0,19.0,2.92,855.0,8.3,,,2755.858344761905,2755.858344761905,4699.265190476191,2156.7626904761905,766.5889047619048,1.2165219085714287,2.067387619047619,0.9445723809523808,0.3227247619047619,4045.5162412698414,7644.331746031746,4257.730793650793,1225.4107936507937,1.7492805904761906,3.249448412698413,1.76045873015873,0.4930888888888889
6,,7,47.5,33.5,19.0,2.88,872.0,7.4,,,3490.1929011235957,3490.1929011235957,5890.385681647939,2631.223219850187,981.9413835205993,1.5391413149363296,2.5913836254681644,1.154820404494382,0.414883415730337,4327.070861423221,7866.319850187266,4080.709962546816,1303.879850187266,1.8780377617977528,3.369595131086142,1.7080352059925092,0.5333468164794007
7,,8,39.0,39.0,22.0,2.85,863.0,6.3,,,4121.287848103597,4121.287848103597,6904.157421582733,3047.4022359712226,1125.1171856115106,1.8264217980086332,3.0584858330935245,1.3533763856115106,0.47752275107913666,4636.449933812949,8186.313956834531,4032.148949640287,1338.9396258992806,2.030213457266187,3.5531730935251793,1.7230759712230215,0.5548909352517984
8,,9,50.3,16.7,33.0,2.9,829.0,9.0,,,2781.7697871053983,2781.7697871053983,4854.951964867181,2461.147320479863,574.4647660668381,1.272850569696658,2.2225229790059986,1.1298784515852613,0.2425264970008569,4302.678174053129,8268.516983718937,4904.32817823479,1014.2002810625536,1.9259951570865468,3.644546443873179,2.1147181148243357,0.40437134532990576
9,,10,45.6,21.4,33.0,2.87,933.0,7.8,,,3329.031307413509,3329.031307413509,5763.460450082372,2853.25998306425,723.5011654695222,1.5156100452533772,2.6259118003294892,1.3050192830313014,0.3060208685337725,4482.207396902801,8387.500494233936,4750.97639538715,1074.419611202636,2.0060960695881382,3.7082766392092252,2.0625505107084017,0.43476612850082363
10,,11,41.9,25.1,33.0,2.84,845.0,7.1,,,3712.224089918466,3712.224089918466,6389.838860911272,3112.648642925659,828.1171371702638,1.6856994657841728,2.904798119904077,1.42187848441247,0.3508576306954436,4612.517855155876,8473.961630695443,4639.671846522781,1118.3863788968824,2.0641748949640286,3.7544450839328545,2.0245966426858515,0.4569285371702638
11,,12,39.4,27.6,33.0,2.82,844.0,6.9,,,3926.331526199373,3926.331526199373,6720.496845141066,3228.2004210658306,885.9168446394984,1.781227306312226,3.0541268840125393,1.4763952952978054,0.37618825329153605,4699.756302445142,8527.263197492164,4558.877943573668,1146.4525642633228,2.1034581266457684,3.784399749216301,1.9973156112852664,0.4713439498432602
12,,13,37.2,29.8,33.0,2.81,854.0,6.4,,,4120.998880399384,4120.998880399384,7026.263607395994,3336.285174791987,947.1041270878272,1.8659629573670262,3.1875304191063174,1.5240634613251152,0.4025459130970724,4774.5915207396,8581.56191063174,4501.976924499229,1171.9336332819723,2.1366763522958396,3.812439260400616,1.9780677966101692,0.48403451463790437
13,,14,35.3,31.7,33.0,2.8,852.0,6.0,,,4271.909182116932,4271.909182116932,7259.650585269552,3417.9338037053913,988.376457828398,1.9331632870791198,3.292640270463174,1.5623779538344722,0.4206048844343204,4834.416619589978,8618.609506454062,4447.104716780562,1191.5858952164008,2.1635115174487476,3.8329596659073655,1.9594169172361429,0.4940691875474564
14,,15,33.5,33.5,33.0,2.79,859.0,5.8,,,4394.56946237603,4394.56946237603,7445.721460674157,3475.7158368539326,1027.2392212734082,1.9865979757782772,3.3742244584269665,1.588438154307116,0.43752148614232206,4892.916901872659,8662.927041198502,4405.384689138577,1211.7161947565542,2.1893966250187264,3.855436254681648,1.9453306367041199,0.5040221722846443
15,,16,29.0,38.0,33.0,2.76,,,,,4695.813584834784,4695.813584834784,7890.897115942028,3601.445019710145,1119.1689495652174,2.118861116278261,3.5721281898550727,1.6476123449275364,0.4779853507246377,5031.234532173914,8754.284927536233,4287.327072463768,1257.097043478261,2.251354006956522,3.9049175362318844,1.9055289855072461,0.5270405797101451
16,,17,24.0,43.0,33.0,2.83,,,,,4981.808748083916,4981.808748083916,8295.06369230769,3687.2058209790207,1215.6049846153844,2.242599305622378,3.749071804195803,1.6879854545454545,0.5205994405594404,5201.862453706293,8905.853986013984,4199.886433566433,1315.9731468531468,2.3264257163636364,3.9782612587412585,1.8772162237762235,0.5555110489510489
17,,18,54.0,6.0,40.0,2.93,805.0,9.2,,,1904.2720827471696,1904.2720827471696,3423.589883018868,1917.7615950943393,253.46445056603773,0.902433508045283,1.6243261283018868,0.9098252075471699,0.10703939622641509,4179.358128301887,8444.677735849058,5506.549283018867,795.7249811320754,1.9080871486792454,3.777329811320755,2.398892075471698,0.3050928301886793
18,,19,50.0,10.0,40.0,2.9,807.0,9.0,,,2487.004973818182,2487.004973818182,4419.588090909091,2390.0127363636366,393.20420000000007,1.1648826545454547,2.073111636363637,1.1234756363636367,0.16622981818181823,4353.581323636364,8551.196363636363,5340.377454545454,860.5076363636364,1.9844864145454546,3.8329545454545455,2.339538181818182,0.3373890909090909
19,,20,45.0,15.0,40.0,2.85,813.0,8.1,,,3164.918437078261,3164.918437078261,5556.973660869567,2904.8492130434784,558.913747826087,1.4698314868869564,2.5861714608695654,1.3579742260869567,0.23694838260869566,4554.098448695652,8668.245217391304,5141.125913043478,934.1196521739131,2.072735408695652,3.895477391304348,2.268561739130435,0.3743339130434783
20,,21,40.0,20.0,40.0,2.82,826.0,7.1,,,3717.0572319999997,3717.0572319999997,6463.153199999999,3285.2089199999996,707.8618399999999,1.7152692928,2.9901647999999996,1.5294607999999998,0.3007311999999999,4738.407893333333,8783.466666666667,4969.016,1003.0453333333332,2.1534211199999995,3.955026666666667,2.2070133333333337,0.40858666666666665
21,,22,38.0,22.2,40.0,2.8,832.0,6.7,,,3938.1156205124175,3938.1156205124175,6820.571600653595,3428.3324518300656,769.0367873202614,1.8132665306039215,3.149266496732026,1.5941455738562091,0.327037877124183,4811.50920993464,8828.633464052285,4898.847346405228,1032.3075032679737,2.184979965490196,3.9775267973856208,2.1812120261437906,0.422960522875817
22,,23,35.0,25.0,40.0,2.78,846.0,6.2,,,4209.036922111999,4209.036922111999,7255.317728,3599.436272,842.65424,1.9337446517760002,3.343750784,1.672284928,0.358825472,4904.464716799999,8882.019199999999,4805.9888,1064.912,2.2262628864,4.0069376000000005,2.1486592,0.4395008
23,,24,30.0,30.0,40.0,2.76,864.0,5.4,,,4605.4463382153845,4605.4463382153845,7861.595061538462,3797.8908584615388,960.9600553846154,2.108059704676924,3.6126781923076923,1.7634543538461536,0.41042803076923073,5071.754683076924,8991.344615384616,4657.819692307693,1126.150153846154,2.299725944615385,4.0633,2.096273846153846,0.4699261538461539
24,,25,27.3,32.7,40.0,2.77,865.0,5.2,,,4797.679512918763,4797.679512918763,8146.406390504899,3877.4521934740014,1022.8049623813115,2.191700535369405,3.7376858568198945,1.7998470040693293,0.4375075279577996,5158.461230203466,9059.630715900526,4597.911276563677,1159.6644822908818,2.337182084702336,4.095752087415222,2.0748264355689523,0.48608343632253204
25,,26,50.0,5.0,45.0,2.9,791.0,9.7,,,2202.2223396571426,2202.2223396571426,3973.3930857142855,2269.8058742857143,239.55529142857142,1.0559719065142859,1.9093604285714285,1.0904630285714285,0.10186297142857144,4385.023268571428,8769.611428571428,5694.4137142857135,734.976,2.0270404114285716,3.9795714285714285,2.52088,0.28249142857142856
26,,27,45.0,10.0,45.0,2.86,796.0,8.5,,,2955.864698472727,2955.864698472727,5254.534181818182,2870.819210909091,418.52765818181825,1.3959279271272729,2.488158745454545,1.3637392363636363,0.17790458181818183,4599.265803636364,8894.936363636363,5478.158545454545,820.3098181818182,2.1197551345454544,4.043235454545455,2.4414381818181816,0.3246436363636364
27,,28,40.0,15.0,45.0,2.81,805.0,7.7,,,3582.1283255652174,3582.1283255652174,6303.01252173913,3338.751547826087,579.0815304347825,1.675927031652174,2.9577234782608692,1.5748719999999996,0.24630017391304349,4780.863972173914,8989.053913043477,5275.591304347826,893.7426086956522,2.1982954295652175,4.092396521739131,2.3664973913043474,0.3611547826086956
28,,29,35.0,20.0,45.0,2.77,824.0,6.5,,,4120.487437866667,4120.487437866667,7179.840233333333,3699.7402266666663,723.4440533333333,1.9155610686666666,3.349679383333333,1.7386826999999998,0.30833079999999996,4950.731946666667,9079.126666666667,5089.517333333333,961.9413333333334,2.2718422666666664,4.139336666666667,2.297846666666666,0.39505333333333337
29,,30,34.4,20.6,45.0,2.77,830.0,6.4,,,4189.263719015588,4189.263719015588,7287.594313764512,3738.254686832504,743.7336841127694,1.945815108818574,3.3973566620232174,1.7561130348258707,0.31711697512437814,4981.125410812604,9108.595953565506,5076.950792703151,973.8355157545606,2.2848409069320073,4.152591973466004,2.2934368159203977,0.4006208955223881
30,,31,32.4,22.6,45.0,2.75,844.0,6.0,,,4376.75761714845,4376.75761714845,7588.1926394779775,3856.703623164763,793.8772561174551,2.0293869450831976,3.532244402936379,1.8104855432300162,0.33880034584013047,5042.267400978793,9139.571941272432,5007.581794453507,998.6846329526918,2.311267536704731,4.168832300163133,2.267723980424144,0.41298401305057103
31,,32,30.6,24.4,45.0,2.74,853.0,5.7,,,4529.0840693556265,4529.0840693556265,7821.312441800643,3933.819616398713,838.2245151125403,2.096629269082958,3.636174698392283,1.846230760128617,0.35817772861736336,5098.230099549839,9168.712668810289,4945.600128617363,1020.9021221864953,2.335565573247589,4.184229646302251,2.2449403215434085,0.42406610932475886
32,,33,30.0,25.0,45.0,2.72,854.0,5.7,,,4575.1462608,4575.1462608,7890.799319999999,3956.2162200000002,850.52436,2.1172412352000007,3.6677844,1.8570839999999997,0.36361920000000003,5114.18688,9171.216,4919.256,1026.768,2.34270528,4.1868,2.2353599999999996,0.4272
33,,34,29.0,26.0,45.0,2.74,860.0,5.6,,,4649.553414349206,4649.553414349206,7999.830873015872,3983.9448793650786,876.5982031746031,2.149135143301587,3.7147116111111114,1.8692715396825397,0.37499298412698406,5153.3172419047605,9206.040317460318,4897.936634920635,1042.6910476190476,2.3593516228571425,4.202472222222222,2.2275425396825392,0.43470031746031745
34,,35,27.5,27.5,45.0,2.73,862.0,5.5,,,4763.705308988236,4763.705308988236,8178.246070588236,4047.6939529411766,909.4113411764706,2.199559712376471,3.794109741176471,1.8984387764705881,0.38924122352941176,5193.23330509804,9223.957647058824,4849.004705882353,1059.0854901960784,2.3766038839215686,4.212178823529412,2.2093301960784313,0.4429050980392157
35,,36,25.0,30.0,45.0,2.73,868.0,5.3,,,4924.054977230769,4924.054977230769,8410.945846153845,4106.338753846154,961.3885846153846,2.2693214603076926,3.896477307692308,1.9257659999999996,0.4121224615384615,5267.5916307692305,9269.723076923077,4777.172307692308,1089.1753846153845,2.4086322461538465,4.234846153846154,2.1828,0.45766153846153845
36,,37,50.0,0.0,50.0,2.9,777.0,10.2,,,1883.435968,1883.435968,3473.732,2128.9279999999994,78.24,0.9315508639999999,1.7208259999999997,1.0473919999999999,0.034108,4415.6262400000005,9001.76,6079.04,595.2,2.07225152,4.1376800000000005,2.71856,0.22144000000000003
37,,38,45.0,5.0,50.0,2.86,776.0,9.0,,,2698.7739208380954,2698.7739208380954,4873.027476190476,2804.7890219047617,262.62617714285716,1.3012755628190475,2.3561537904761907,1.3558912761904762,0.1122904380952381,4635.218499047619,9117.306666666667,5833.260571428571,690.2087619047619,2.1657340342857143,4.194735238095238,2.625447619047619,0.2680380952380953
38,,39,40.0,10.0,50.0,2.81,787.0,7.8,,,3407.2078408727275,3407.2078408727275,6063.505418181819,3345.0389199999995,436.9797309090909,1.619642527418182,2.892404727272728,1.6013690181818183,0.18661570909090913,4836.795287272727,9228.196363636363,5614.886545454546,777.7439999999999,2.2513875781818182,4.248654545454546,2.5425745454545448,0.3108072727272727
39,,40,37.5,12.5,50.0,2.8,798.0,7.4,,,3726.2581269333336,3726.2581269333336,6595.265866666667,3581.1835466666666,516.2385599999999,1.7629256106666666,3.132009066666667,1.7089802666666665,0.2205077333333333,4925.962666666667,9269.506666666666,5506.392888888889,816.4302222222221,2.2894197155555553,4.269793333333333,2.5014711111111105,0.3299288888888889
40,,41,35.0,15.0,50.0,2.76,807.0,6.8,,,3997.6209185391303,3997.6209185391303,7033.33172173913,3755.828382608696,591.3174260869565,1.8832392836173912,3.327082208695652,1.7879981565217389,0.25281314782608694,5008.589996521739,9302.699130434781,5398.102608695653,852.1426086956521,2.324783206956522,4.287653913043479,2.460525217391304,0.347735652173913
41,,42,31.3,18.7,50.0,2.73,831.0,6.1,,,4396.556516185341,4396.556516185341,7679.054681550127,4016.2432652906487,699.8705457455773,2.060512837432182,3.6153481213142378,1.9061770042122999,0.2995258096040438,5135.1927454085935,9375.387363100252,5265.3866554338665,907.5571356360573,2.3784231750631846,4.322379949452401,2.4099844987363097,0.3746877843302443
42,,43,30.0,20.0,50.0,2.72,831.0,5.7,,,4514.121644533333,4514.121644533333,7864.610966666666,4085.811816666667,731.6569,2.112885412266667,3.6987280666666664,1.9383874666666663,0.31334253333333334,5175.384853333334,9392.546666666667,5214.366666666667,924.76,2.3956468266666664,4.331506666666667,2.3907466666666664,0.38325333333333333
43,,44,29.4,20.6,50.0,2.73,837.0,5.7,,,4563.633601093202,4563.633601093202,7945.67815854063,4119.124623681592,745.8971704145938,2.1346902970427863,3.7344601585406307,1.9531570215588723,0.3194226600331675,5192.378693200663,9403.124908789387,5197.366288557214,932.9959270315093,2.4026451391044774,4.336071774461028,2.383987529021559,0.3871686898839138
44,,45,27.8,22.2,50.0,2.72,857.0,5.7,,,4710.468545586907,4710.468545586907,8168.445290343699,4188.936751882161,791.3475869067103,2.1989076177492635,3.832650224549918,1.984970131587561,0.33924191423895256,5249.188604648118,9436.979574468083,5140.538029459902,956.4088248772504,2.4270345874959087,4.352793158756137,2.362839607201309,0.39864418985270045
45,,46,26.3,23.7,50.0,2.71,868.0,5.4,,,4822.113468611156,4822.113468611156,8343.225102667744,4252.0797869038,822.8047282134197,2.248369129209378,3.9107116087308005,2.014017351657235,0.3529139660468877,5285.083222506064,9446.577396928053,5085.4545901374295,973.0203524656428,2.442223326628941,4.358321584478578,2.3416543896523847,0.4069557962813258
46,,47,25.0,25.0,50.0,2.7,869.0,5.0,,,4917.449844479999,4917.449844479999,8484.02232,4290.8287199999995,853.4980800000001,2.28985282464,3.97253796,2.03179272,0.36636527999999996,5328.943232,9475.528,5045.608,991.632,2.460878176,4.371964,2.3266479999999996,0.415952
47,,48,20.0,30.0,50.0,2.7,874.0,4.5,,,5221.32399323077,5221.32399323077,8918.80823076923,4389.5763,957.0499846153847,2.420977620923077,4.161904615384615,2.0771649230769227,0.4119304615384615,5472.5432615384625,9557.692307692309,4894.649230769231,1054.4676923076922,2.5217289846153847,4.411261538461539,2.2691692307692306,0.4465230769230769
48,,49,10.0,40.0,50.0,2.72,895.0,,,,5693.035629257143,5693.035629257143,9533.943257142857,4439.097194285714,1138.5901600000002,2.6206837846857143,4.424728285714286,2.1014202285714285,0.4926934857142858,5753.645531428572,9734.479999999998,4625.9039999999995,1173.545142857143,2.6414906971428573,4.495708571428572,2.1680571428571427,0.5043428571428572
49,,50,40.0,5.0,55.0,2.8,766.0,8.1,,,3182.2809057523805,3182.2809057523805,5741.115809523809,3316.8269180952384,279.26556952380946,1.5416418998857142,2.7912371809523813,1.6130608761904761,0.12032426666666667,4884.138605714285,9461.173333333332,5968.793142857143,644.6796190476191,2.3039893333333334,4.408556190476191,2.728853333333333,0.25331809523809523
50,,51,35.0,10.0,55.0,2.75,783.0,7.1,,,3869.6258030545455,3869.6258030545455,6891.7477181818185,3832.8684545454544,450.8077090909091,1.8500495308000002,3.308820677272728,1.8473515363636361,0.1935164181818182,5072.559883636363,9549.154545454545,5736.955636363637,732.8712727272726,2.38282984,4.450351818181819,2.638769090909091,0.2962945454545455
51,,52,33.7,11.3,55.0,2.75,797.0,6.7,,,4026.629127452291,4026.629127452291,7148.132366936208,3939.3025226235404,492.69159619047633,1.9199739889150047,3.4234700655885004,1.8956341229110514,0.2115005563342318,5121.148033495059,9582.215813117698,5692.52511051213,756.7000323450136,2.4027239893620846,4.464261257861636,2.6209096495956876,0.3075232345013478
52,,53,30.0,15.0,55.0,2.71,809.0,6.1,,,4448.780656208695,4448.780656208695,7836.9673999999995,4223.640343478261,607.1193130434783,2.107571319930435,3.7306766782608696,2.024130747826087,0.26059881739130436,5239.808751304348,9626.831304347827,5529.692173913043,812.6295652173912,2.452471610434783,4.4865895652173915,2.5577356521739127,0.33504695652173916
53,,54,28.1,16.9,55.0,2.7,829.0,5.5,,,4618.452784654234,4618.452784654234,8103.644266552608,4321.054026552609,655.2320825320786,2.182650053659538,3.8495345579127465,2.0687118792130024,0.2814702542343883,5299.47372728828,9657.255055603078,5459.628277159965,841.614124893071,2.477143678220701,4.500216715141146,2.530093105218135,0.34900920444824635
54,,55,26.5,18.5,55.0,2.69,841.0,5.3,,,4775.0796753012655,4775.0796753012655,8349.131124050633,4410.108818902954,699.3134487763713,2.252046413900422,3.959172670886076,2.1096563831223625,0.30062268016877636,5347.571459240506,9676.023797468355,5394.743156118144,864.1712067510549,2.4973229697890296,4.509563291139241,2.5049446413502108,0.36010092827004225
55,,56,25.0,20.0,55.0,2.67,851.0,5.0,,,4894.119079466666,4894.119079466666,8528.0803,4463.48476,737.3712533333332,2.303851749466667,4.03760875,2.133815433333333,0.3172230666666667,5392.116053333333,9695.019999999999,5337.090666666667,885.1413333333334,2.51596472,4.518750000000001,2.4825399999999997,0.37035999999999997
56,,57,22.5,22.5,55.0,2.67,870.0,4.9,,,5089.00705567347,5089.00705567347,8824.422269387756,4556.785753469388,798.3914253061225,2.3889095506285716,4.167832995918367,2.1760360163265307,0.3437891265306122,5466.865632653062,9734.452244897959,5251.763591836735,920.7026938775512,2.547027931428572,4.536649795918367,2.449090612244898,0.3875134693877551
57,,58,20.0,25.0,55.0,2.66,878.0,4.7,,,5245.264570879999,5245.264570879999,9047.50368,4607.863456,849.7627520000001,2.45678588928,4.265942400000001,2.20013856,0.36647904,5537.339904,9768.448,5166.5088,954.0736,2.5764067840000004,4.55248,2.415808,0.403712
58,,59,35.0,5.0,60.0,2.73,768.0,7.3,,,3682.2634864761903,3682.2634864761903,6635.941752380952,3844.16347047619,292.5269409523809,1.791175341104762,3.2420515809523804,1.8795734857142856,0.12712594285714285,5133.807847619048,9805.45523809524,6103.635047619048,599.2700952380952,2.442611230476191,4.622678095238095,2.8320685714285716,0.23867428571428573
59,,60,33.3,6.7,60.0,2.73,780.0,6.9,,,3914.098942870853,3914.098942870853,7025.682513402062,4020.5092203373943,350.8098629803186,1.895070430524461,3.4170024258669165,1.9593068198687906,0.1519371351452671,5192.596059531396,9824.61075913777,6016.946091846297,629.5991752577319,2.4666936301405813,4.6314339643861295,2.7975963261480783,0.2534458481724461
60,,61,30.0,10.0,60.0,2.69,789.0,6.5,,,4314.6588648727275,4314.6588648727275,7682.463199999999,4294.639534545455,460.36823272727275,2.0727863112727274,3.7091411272727273,2.082510327272727,0.19883040000000002,5308.415767272728,9880.89090909091,5874.369454545455,689.9316363636365,2.5136787345454548,4.65494,2.7400472727272724,0.28226181818181817
61,,62,27.2,12.8,60.0,2.68,813.0,5.8,,,4623.970211404256,4623.970211404256,8181.709787234042,4495.252970212767,542.9886638297874,2.2106215632340427,3.932896085106383,2.174195914893617,0.23446706382978724,5395.059690212765,9909.535886524824,5747.02275177305,735.0168510638298,2.5490744034042554,4.667803971631206,2.6892624113475176,0.30417588652482275
62,,63,25.0,15.0,60.0,2.65,823.0,5.5,,,4843.730245773912,4843.730245773912,8533.913034782609,4631.80902,605.4540573913044,2.307709976556522,4.089167086956522,2.2357759826086956,0.26136949565217393,5465.992153043478,9945.892173913044,5662.64452173913,771.9046956521739,2.5778315269565217,4.682895652173913,2.655140869565217,0.32174608695652174
63,,64,23.5,16.5,60.0,2.66,838.0,5.2,,,4991.128020133905,4991.128020133905,8765.368243776824,4713.65551416309,651.5949836909872,2.37191538936309,4.19024576137339,2.271938183690987,0.2812528892703862,5516.593584892704,9975.770987124464,5608.905888412017,797.5364120171673,2.598437824549356,4.695382145922747,2.633457510729613,0.3338952789699571
64,,65,20.0,20.0,60.0,2.62,876.0,4.7,,,5249.388656,5249.388656,9146.2542,4819.12572,732.4194400000002,2.4848470568,4.3586673,2.3210938,0.3167732000000001,5610.1861333333345,10001.513333333334,5463.294666666667,846.3226666666668,2.6367428533333332,4.707403333333333,2.575553333333333,0.3577466666666667
65,,66,12.0,12.0,76.0,2.49,892.0,3.3,,,5874.398162285715,5874.398162285715,10386.376250000001,5793.9772142857155,521.1300000000001,2.848199797571429,5.075245196428571,2.852511821428571,0.23029407142857147,6124.89782857143,10963.15,6219.8714285714295,591.6000000000001,2.9559810571428575,5.315532142857143,3.0242071428571426,0.25575714285714285
66,,67,7.0,17.0,76.0,2.38,,,,,6126.408339418804,6126.408339418804,10712.771107692308,5808.16062017094,633.7595993162392,2.9512556567384625,5.20730455897436,2.855380071794871,0.27979074871794873,6238.225274529915,10973.622564102563,5998.1471452991445,674.6888205128204,2.9970814495726494,5.311178461538462,2.9286488888888886,0.2948690598290598
67,Pönitzsch [45],68,12.0,11.7,76.3,2.46,,,6.3,83.1,5872.204653169561,5872.204653169561,10391.085994986572,5810.865637135184,510.5979951298121,2.8494153445930173,5.081376436884512,2.862213905819159,0.22581306642793203,6128.941052676813,10977.891709937332,6240.645736794988,582.9218406445838,2.9599322562578343,5.326071978513876,3.0356323008057293,0.25207119068934647
68,,69,13.7,13.2,73.1,2.501,,,6.34,85.0,5745.426232604947,5745.426232604947,10140.550055300353,5611.299905512366,559.4536647349823,2.7742851590565367,4.9334813530918735,2.7516306482332156,0.24573659469964665,6032.064816395759,10804.434452296817,6103.7183180212,641.7253992932862,2.8971634158303883,5.209018427561837,2.949425689045936,0.2754211307420495
69,,70,15.5,15.0,69.5,2.539,,,6.44,86.8,5597.870894372175,5597.870894372175,9846.762106086957,5380.087303478262,608.4577408695653,2.6887270862469568,4.764375335652175,2.6260802365217395,0.26582845913043485,5910.896155826087,10578.52243478261,5927.189913043478,700.1690434782608,2.8223604953043475,5.066758608695652,2.844932869565218,0.29880626086956524
70,,71,17.3,16.7,66.0,2.571,,,6.51,88.5,5462.084479424164,5462.084479424164,9579.366459640103,5172.870957532134,651.7829433419024,2.610357381972237,4.610656676606683,2.513246342416452,0.2835234467866324,5793.803859468723,10360.577000856896,5758.897734361611,753.574731790917,2.7507894792116545,4.930899263067696,2.7458946358183374,0.3201598628963153
71,,72,18.9,18.4,62.7,2.604,,,6.6,90.2,5334.55887241081,5334.55887241081,9323.371105067568,4968.1825855405405,697.0567075675676,2.535763219295946,4.4623571005067575,2.4018914888513514,0.30212062094594594,5693.68444972973,10169.391114864868,5603.969337837838,805.6061081081081,2.6881811990540547,4.809950760135136,2.6548442229729727,0.3411123648648649
72,,73,20.4,20.1,59.5,2.631,,,6.59,91.9,5234.402440334388,5234.402440334388,9121.345338884264,4802.752898717736,738.2417281598669,2.4758728404889263,4.342821360199833,2.310709432805995,0.31901550974188186,5600.445855653622,9994.034970857621,5462.657838467944,856.1375920066612,2.629340982248127,4.697259150707744,2.570434904246462,0.36138391340549547
73,,74,21.9,21.7,56.4,2.635,,,6.7,93.2,5127.147549191784,5127.147549191784,8902.951025965489,4625.601174034511,776.7490688578473,2.413088625294331,4.216797143221036,2.215030881347576,0.33491593459326213,5511.814437337716,9822.994215283485,5322.749876746097,902.1954971240755,2.5739485997699263,4.589558405916189,2.488800295809367,0.37998113393590793
74,,75,23.5,22.5,53.9,2.68,,,6.74,94.9,5001.659338294118,5001.659338294118,8671.470223039218,4470.402351715687,795.1039240196079,2.3454848506666672,4.090734406862746,2.1319683235294113,0.3421162352941176,5411.7346379084975,9647.043790849671,5208.3550653594775,923.8349673202615,2.518236796078431,4.488688398692811,2.4236120915032675,0.3882947712418301
75,,76,24.7,24.5,50.8,2.699,,,6.8,96.2,4927.302404974779,4927.302404974779,8506.490901526106,4317.101395100401,838.8053081124499,2.298199432469719,3.9903573812851403,2.048244735261044,0.36035392738955824,5334.0745299277105,9487.836497991968,5066.110939759035,973.549172690763,2.4676654641606426,4.386502184738956,2.3414336064257024,0.4086121767068273
76,,77,26.4,25.7,47.9,2.717,,,6.94,97.5,4826.227610170246,4826.227610170246,8316.444107557676,4178.1950551471755,868.4039591408115,2.2403296475137635,3.880386988703261,1.9709323824980112,0.3722081998408911,5253.24000636436,9347.783993635641,4964.630682577566,1012.7503070803501,2.4175267833890217,4.295252442322991,2.2777510898965794,0.42399974542561664
77,,78,27.6,27.1,45.3,2.734,,,6.9,98.9,4735.989064227852,4735.989064227852,8136.550621557829,4036.1773301022818,898.853288686074,2.187897006114241,3.776657171990559,1.893750877104642,0.3846949576711251,5186.040545586154,9219.528560188828,4860.02245790716,1048.9578347757672,2.3752015619826916,4.2134752478363495,2.215954933123525,0.43857724626278527
78,,79,28.9,28.4,42.7,2.748,,,7.0,100.1,4655.6786336897185,4655.6786336897185,7977.263697819315,3913.305089844236,921.9354856074765,2.1421627150429905,3.6865694202492207,1.827790305919003,0.3941706566978192,5115.6811284735195,9087.411214953272,4756.444062305296,1082.2423925233643,2.331935064423676,4.130854018691589,2.155105669781931,0.45192049844236754
79,,80,29.9,29.6,40.5,2.762,,,7.03,101.3,4605.9943710913585,4605.9943710913585,7870.7729148148155,3816.5311314814817,951.324438271605,2.110457628187655,3.620728503703704,1.7739016308641975,0.40632762839506176,5068.7538054320985,8996.21925925926,4676.9459259259265,1114.513086419753,2.300765070617284,4.069794814814815,2.1070834567901233,0.4649535802469136
80,,81,31.2,31.1,37.7,2.773,,,7.11,102.4,4525.640111321434,4525.640111321434,7709.741104195272,3687.889068039665,980.0028677345539,2.0634153358254768,3.5273071005339443,1.7038081293668956,0.41809896445461486,4999.791788131198,8863.691045003814,4568.818093058734,1150.5664073226544,2.2576049540198326,3.986086102212053,2.043763356216629,0.47949522501906944
81,,82,32.5,32.3,35.2,2.783,,,7.2,103.4,4441.336930752532,4441.336930752532,7543.606305064246,3562.5966835374147,1000.6181023733938,2.0162379002702946,3.4348660030234317,1.6372192223733937,0.42656309962207095,4915.82189037037,8696.110476190475,4441.0380287226,1170.651476946334,2.210756151292517,3.8934861678004538,1.9764776417233556,0.48780444444444443
82,,83,24.3,5.9,69.7,2.602,,,6.4,83.4,4560.079350938375,4560.079350938375,8171.751549716447,4709.422814971645,327.07542049149345,2.227247297761815,4.0156756901701325,2.3208355603024575,0.14458150396975428,5650.641801436673,10490.504574669189,6326.790109640832,529.0775349716446,2.7244570782608695,5.0446694517958415,3.0164006805293004,0.2187029111531191
83,,84,21.6,8.9,69.4,2.58,,,6.44,83.6,4758.169490891177,4758.169490891177,8459.46074742647,4768.929832977941,414.87364463235303,2.307881909529412,4.130815818382353,2.3414649573529407,0.18232115294117646,5728.197801764705,10499.498897058824,6176.122125,589.0282205882353,2.751826644705882,5.040840735294117,2.9503214705882352,0.24665941176470588
84,,85,20.2,10.4,69.4,2.567,,,6.39,84.3,4837.684935768116,4837.684935768116,8565.623494927535,4775.85615710145,454.7331113043478,2.3393275807623195,4.1715139416666664,2.3417708166666666,0.1995866507246377,5764.921368115943,10499.593188405799,6099.748231884058,614.9718260869564,2.7654332944927535,5.0387412318840585,2.9180053623188407,0.2590315942028985
85,,86,18.5,11.8,69.6,2.556,,,6.5,84.8,5190.520683969204,5190.520683969204,9177.513691674128,5092.114704673232,509.69832680393927,2.50504803995846,4.460694073410924,2.4928996555058194,0.22326409740376013,5824.033906821844,10542.96393912265,6052.507201432408,640.4752444046555,2.7904009213249785,5.05845944494181,2.900054288272157,0.2712030080572964
86,,87,17.2,13.4,69.4,2.545,,,6.5,85.6,5351.464521853967,5351.464521853967,9433.864548853615,5189.505091075838,555.7500509347442,2.5761080803442686,4.574433446208114,2.536910797883598,0.2431332656084656,5852.691954003528,10533.67040564374,5973.805686067019,669.0211781305114,2.7992323674074076,5.049505114638449,2.8647651499118165,0.2844560141093474
87,,88,15.6,14.8,69.6,2.538,,,6.6,87.2,5489.673076080837,5489.673076080837,9647.596427874565,5264.7822,592.6300641114983,2.637868350305227,4.671136565853659,2.572510511498258,0.2593034257839722,5899.261560418119,10555.691289198607,5917.13862020906,690.4483902439025,2.818800453240418,5.060111289198606,2.842867317073171,0.2949215331010453
88,,89,12.5,17.7,69.8,2.536,,,6.78,90.9,5672.990747262532,5672.990747262532,9906.069599830076,5316.1954002548855,659.1388633814782,2.7160893751639765,4.782075798640612,2.5954075497026343,0.2885217366185217,5981.956300560747,10590.16360237893,5805.397852166525,735.5648462192014,2.851968109566695,5.0738948173322,2.79733689039932,0.3164755140186916
89,,90,45.2,19.6,35.2,2.86,,,6.9,98.9,4028.3398101565217,4028.3398101565217,7133.218507692308,3735.3298804682277,808.3612338461539,1.8469796033605352,3.2660542742474923,1.7086372762541806,0.3388756869565218,4555.654504882944,8578.915317725752,4932.545632107024,1055.4447090301003,2.0466219312374583,3.805758795986623,2.148049498327759,0.42567759197324423
90,,91,41.5,22.2,36.3,2.838,,,7.0,99.6,4265.682499509002,4265.682499509002,7490.82152700491,3853.9536707037646,864.8313675941081,1.9548165384811784,3.4321132315875618,1.7681922700490997,0.36415020949263494,4697.699330932897,8707.475941080198,4877.214009819968,1080.012307692308,2.114820261865794,3.8794767594108026,2.1396042553191488,0.4394873977086743
91,,92,36.0,28.4,35.6,2.793,,,6.99,101.9,4571.630655451713,4571.630655451713,7888.589127725856,3880.5232591900312,989.1272286604361,2.0828261172834894,3.5989865669781933,1.779545196261682,0.41919872897196264,4871.448144548287,8773.68722741433,4645.098317757009,1153.129968847352,2.1897100859813086,3.916726479750779,2.052548286604361,0.4762367601246105
92,,93,33.7,33.1,33.2,2.782,,,7.3,102.7,4169.011151639368,4169.011151639368,7039.963849737041,3259.3718507888802,977.4068631104432,1.8843648757265214,3.1913204620586018,1.4916765845229147,0.41688796093163033,4873.972091960931,8631.70969196093,4396.304643125469,1199.2286701728024,2.1827107546205857,3.8450976709241167,1.9435242674680688,0.4988724267468069
93,Veit [41],94,26.2,9.0,64.8,2.624,,,,85.2,4632.550668635597,4632.550668635597,8260.338347889909,4664.669966972477,431.60893064220187,2.2400237921673396,4.016906942752294,2.2780360653211007,0.18795771449541285,5503.575561394495,10179.179889908257,6038.829798165137,629.350752293578,2.627420875743119,4.844728293577981,2.8516613577981653,0.259916623853211
94,,95,26.0,8.0,65.9,2.609,,,,84.2,4630.7626031214095,4630.7626031214095,8277.530854494904,4710.724119369786,402.22934717330867,2.2456675943799818,4.036667662650603,2.305342079703429,0.17557395366079703,5526.6583962928635,10244.080815569972,6116.010231696016,600.6758850787767,2.645410971640408,4.888019277108434,2.894042632066729,0.24779981464318812
95,,96,24.2,10.0,65.8,2.621,,,,85.4,4852.0921738472725,4852.0921738472725,8634.079974545455,4848.890399999999,469.0082181818182,2.342508761323636,4.192829994545455,2.3662420254545453,0.20417155636363638,5587.048866909092,10268.653818181818,6029.345454545454,640.9541818181817,2.6679207534545455,4.8943283636363635,2.856322181818182,0.2665032727272727
96,,97,28.3,8.7,63.0,2.667,,,,86.1,4441.695850232935,4441.695850232935,7931.553502851885,4484.354417000919,424.25397622815086,2.1450866274119598,3.850438722723091,2.1849675694572217,0.1840818031278749,5407.645172695492,10057.539245630174,6007.214174793008,640.0402723091076,2.5755603919779206,4.769476228150874,2.821941674333027,0.26252916283348665
97,,98,28.2,8.0,63.8,2.645,,,,85.3,4430.62312165926,4430.62312165926,7923.105462962962,4502.8332059259255,401.528322962963,2.1446327752148147,3.855309990740741,2.198239522222222,0.17459753333333336,5422.493752888889,10102.723777777775,6062.8268148148145,620.3952592592592,2.5873547623703703,4.799115222222222,2.851860074074074,0.2541565925925926
98,,99,26.4,10.0,63.6,2.642,,,,86.8,4645.458700305454,4645.458700305454,8269.287930909093,4638.997812727273,462.96966909090924,2.2394246549527272,4.008557338181818,2.259307549090909,0.20099572363636364,5476.463464727273,10110.369454545456,5962.869090909091,657.2320000000001,2.6075235723636365,4.799300363636363,2.8094225454545456,0.2716101818181818
99,,100,24.1,9.3,66.6,2.599,,,,84.3,4837.027066047942,4837.027066047942,8619.136270814275,4865.492021994511,443.8129618298262,2.340606436308143,4.195473468801465,2.3790900505032027,0.1936648204940531,5595.584368892956,10296.51359560842,6070.87430558097,617.8635242451968,2.677439826386094,4.917735809698079,2.88124450137237,0.2568960292772187
100,,101,26.2,9.0,64.8,2.626,,,,86.3,4648.189757416514,4648.189757416514,8288.219526605504,4680.0343486238535,433.73130275229363,2.2474296809834864,4.0301442,2.285349390825688,0.18885976513761468,5506.150141651376,10186.910091743119,6045.521614678898,630.8891009174313,2.6283058877064223,4.8474396330275225,2.854007339449541,0.26045504587155965
101,,102,26.1,8.5,65.4,2.621,,,,85.8,4636.539804962212,4636.539804962212,8280.737878341015,4697.561399447005,417.051609953917,2.24522863447742,4.032268957603687,2.2960570894009216,0.18174767557603683,5515.8369976036865,10217.420460829495,6084.715133640553,615.7285161290322,2.636533139170507,4.8682733640553,2.87544,0.25402175115207376
102,,103,25.2,9.5,65.3,2.616,,,,85.6,4736.648942025936,4736.648942025936,8439.106760365295,4755.938134885844,446.6389156164384,2.2892263579499543,4.1021781559817345,2.322276932968036,0.19451572456621008,5540.792563726027,10213.32010958904,6026.62907762557,632.9621187214614,2.64594539894064,4.865570191780822,2.851301114155251,0.2623865570776256

File: glassData.csv
Glass #,Author,Year,CaO,K2O,MgO,Na2O,P2O5,SiO2,ZrO2,"Density at 20°C, g/cm3","Young`s modulus, GPa"
20683,Livshits V.Ya.,1991,7.6,2.8,0,14.2,0,49.9,0,3.094,96
22219,Gan Fuxi,1959,18,0,0,12,0,50,0,2.568,77.4
24660,Spinner S.,1954,14.3,0,0,14.3,0,57.09999,0,2.59,84.9
24661,Spinner S.,1954,14.3,0,0,14.3,0,50,0,2.591,86.8
24662,Spinner S.,1954,14.3,0,0,14.3,0,42.8,0,2.589,88.3
24663,Spinner S.,1954,14.3,0,0,14.3,0,35.7,0,2.561,86.8
26863,Loewenstein K.L,1962,11.15,0,0,16.13,0,69.81,0,2.506,67.7
26864,Loewenstein K.L,1962,11.15,0,0,16.13,0,69.81,0,2.674,76
26865,Loewenstein K.L,1962,11.15,0,0,16.13,0,69.81,0,2.89,77.6
26866,Loewenstein K.L,1962,10.83108,0,0,15.67157,0,67.83678,0,2.567,77.8
26867,Loewenstein K.L,1962,10.83108,0,0,15.67157,0,67.83678,5.660565,2.89,78.1
26868,Loewenstein K.L,1962,10.83108,0,0,15.67157,0,67.83678,0,2.909,78.8
26869,Loewenstein K.L,1962,10.83108,0,0,15.67157,0,67.83678,0,3.002,77.4
26870,Loewenstein K.L,1962,11.15,0,0,16.13,0,69.81,0,2.532,78.7
26871,Loewenstein K.L,1962,11.15,0,0,16.13,0,69.81,0,2.478,72.6
26872,Loewenstein K.L,1962,11.15,0,0,16.13,0,69.81,0,2.877,76.6
26874,Loewenstein K.L,1962,10.83108,0,0,15.67157,0,67.83678,0,2.513,77.9
26875,Loewenstein K.L,1962,10.83108,0,5.660565,15.67157,0,67.83678,0,2.612,79.2
26876,Loewenstein K.L,1962,16.49165,0,0,15.67157,0,67.83678,0,2.55,75.5
26877,Loewenstein K.L,1962,10.83108,0,0,15.67157,0,67.83678,0,2.673,75.4
26878,Loewenstein K.L,1962,10.83108,0,0,15.67157,0,67.83678,0,2.754,74.3
26879,Loewenstein K.L,1962,10.83108,0,0,15.67157,0,67.83678,0,2.608,72.6
26880,Loewenstein K.L,1962,10.83108,0,0,15.67157,0,67.83678,0,2.948,71.4
26882,Loewenstein K.L,1962,11.15,0,0,16.13,0,69.81,0,2.512,76.8
26883,Loewenstein K.L,1962,11.15,2.91,0,16.13,0,69.81,0,2.49,69.3
26884,Loewenstein K.L,1962,11.15,0,0,19.04,0,69.81,0,2.551,71.2
110645,State Optical I,1975,4.744341,8.926603,0,2.745139,0,69.98347,0,2.61,72.3
33459,Takagi H.,1988,5.75,0,0,7,0,30,7,3.809,106
33461,Takagi H.,1988,6,0,0,17.5,0,67,9.5,2.746,83.1
110688,State Optical I,1975,3.022992,6.030803,1.812173,2.007715,0,65.3273,0,3.67,63
10817,Butta E.,1961,10.70798,0,0,14.2889,0,69.92702,0,2.517,80.4
11347,Totesh A.S.,1961,16.8,0,0,16.7,0,66.1,0,2.5,69.6
12321,Gan Fuxi,1959,18,0,0,12,0,70,0,2.553,77.7
12363,Tille U.,1978,25,0,0,10,0,65,0,2.622,79.7
12370,Tille U.,1978,27.5,0,0,10,0,62.5,0,2.667,80.6
50432,Molot V.A.,1992,7.5,0,0,19.7,0,68.1,0,2.486,69.5
50433,Molot V.A.,1992,7,0,0,18,0,69,0,2.489,70
50434,Molot V.A.,1992,7.5,0,0,18.2,0,65.2,0,2.497,70.4
50435,Molot V.A.,1992,7,0,0,18,0,65,0,2.502,72.2
50436,Molot V.A.,1992,7.7,0,0,17.5,0,59,0,2.512,72.8
50437,Molot V.A.,1992,7.9,0,0,17.9,0,48.1,0,2.522,76.1
14593,Higazy A.A.,1987,20,0,0,15,0,65,0,2.56,69
14125,Higazy A.A.,1987,19.85309,0,0,14.88981,0,64.52253,0,2.611,80.1
14126,Higazy A.A.,1987,19.71026,0,0,14.78269,0,64.05834,0,2.616,81.6
14127,Higazy A.A.,1987,19.43635,0,0,14.57726,0,63.16813,0,2.693,87.6
14974,Higazy A.A.,1987,18.48258,0,0,13.86194,0,60.06839,0,2.728,87.1
14975,Higazy A.A.,1987,18.07338,0,0,13.55503,0,58.73848,0,2.749,85.1
14976,Higazy A.A.,1987,17.70225,0,0,13.27669,0,57.53231,0,2.792,85.6
13086,Higazy A.A.,1987,16.90903,0,0,12.68177,0,54.95435,0,2.866,90.5
13087,Higazy A.A.,1987,16.26413,0,0,12.1981,0,52.85842,0,2.911,98.4
145717,Winkelmann A.,1894,7.730922,0,0,13.98959,0,69.57671,0,2.585,73.9
6074,Volf M.B.,1961,7.698498,0,0,14.42845,0,69.2849,0,2.58,64.7
6397,Espe W.,1968,7.989699,6.61E-03,0.2624716,14.85947,0,68.87259,0,2.58,72.2
6398,Espe W.,1968,7.730414,6.57E-03,0,13.98867,0,69.57214,0,2.58,72.2
6399,Espe W.,1968,7.738213,0,0,14.50288,0,69.12645,0,2.58,72.2
38580,Gan Fuxi,1959,18,0,0,12,0,60,0,2.565,79.4
38588,Gan Fuxi,1959,18,0,0,12,0,60,0,2.583,78.4
121837,Butler B.P.,1996,11.43836,2.360133,4.988424,8.212734,0,53.52946,0,2.57,76.5
121838,Butler B.P.,1996,11.31682,2.708773,3.652334,6.977467,0,62.57785,0,2.6,80.9
121839,Butler B.P.,1996,9.959259,2.459193,1.684859,7.229242,0,57.40778,0,2.6,74.8
121840,Butler B.P.,1996,9.714502,1.044389,5.080032,8.472049,0,52.27146,0,2.65,83.7
121841,Butler B.P.,1996,12.13036,1.675061,3.573686,6.126748,0,61.55406,0,2.6,81.1
121842,Butler B.P.,1996,10.05644,1.159173,1.800949,8.828613,0,55.61263,0,2.554,78.3
121843,Butler B.P.,1996,10.02964,0.1293338,6.078944,10.83277,0,54.90306,0,2.68,85.3
121844,Butler B.P.,1996,10.98514,0.7399712,3.412054,6.63623,0,55.16106,0,2.605,82.6
121845,Butler B.P.,1996,11.45418,0.1255432,1.822223,8.877287,0,55.83414,0,2.554,79.3
121846,Butler B.P.,1996,11.31763,0.9117221,3.400211,9.424326,0,53.33142,0,2.625,83.6
121847,Butler B.P.,1996,11.21615,1.360443,3.357952,8.608007,0,61.78613,0,2.634,80.6
121848,Butler B.P.,1996,8.838819,1.099228,3.070665,9.242747,0,56.69534,0,2.608,78.8
121849,Butler B.P.,1996,11.81272,1.196306,3.259312,8.709055,0,52.79335,0,2.61,78.5
121850,Butler B.P.,1996,12.20689,1.764665,3.458504,8.478763,0,60.22082,0,2.582,78.9
121851,Butler B.P.,1996,11.47051,1.077479,3.499307,8.294136,0,61.49117,0,2.587,77.7
121852,Butler B.P.,1996,9.812481,1.26816,3.389494,7.914473,0,51.94529,0,2.615,80.1
121853,Butler B.P.,1996,11.15872,1.47157,3.504737,8.647806,0,59.23562,0,2.552,78.8
121854,Butler B.P.,1996,11.13507,1.023886,3.282621,8.538648,0,53.50591,0,2.609,81.7
121855,Butler B.P.,1996,9.672837,0.1260501,1.643521,10.98009,0,55.44593,0,2.658,77.9
121856,Butler B.P.,1996,12.07837,0.1446381,3.074516,7.892654,0,64.31163,0,2.62,77.8
121857,Butler B.P.,1996,11.21813,0.1279397,4.27584,10.7819,0,56.10083,0,2.59,80.3
121858,Butler B.P.,1996,12.97303,1.538065,1.73587,6.852852,0,53.84143,0,2.607,79.7
121859,Butler B.P.,1996,12.12514,1.434257,2.832694,7.941404,0,54.10191,0,2.632,81.2
121860,Butler B.P.,1996,11.03195,1.186365,4.01348,9.782269,0,53.24866,0,2.662,80.1
121861,Butler B.P.,1996,12.05697,2.521582,1.668188,11.98359,0,49.1426,0,2.607,78.7
121862,Butler B.P.,1996,12.39053,3.015382,3.079074,9.829458,0,56.93753,0,2.61,79.2
121863,Butler B.P.,1996,10.97973,2.271511,3.755764,9.305636,0,52.66201,0,2.654,80.2
80069,Vaills Y.,1992,5.031446,0,0,25.78616,0,69.18239,0,2.51,66.4
80070,Vaills Y.,1992,10.97561,0,0,21.95122,0,67.07317,0,2.57,71.8
80071,Vaills Y.,1992,17.64706,0,0,17.64706,0,64.70588,0,2.61,76.7
80072,Vaills Y.,1992,25.8427,0,0,12.35955,0,61.79775,0,2.68,82.3
80073,Vaills Y.,1992,29.67033,0,0,9.89011,0,60.43956,0,2.71,84.4
80074,Vaills Y.,1992,35.10638,0,0,6.382979,0,58.51064,0,2.76,88
80268,Frischat G.H.,1980,10.53741,0,0,16.85985,0,69.9157,0,2.526,81.8
80272,Frischat G.H.,1980,10.61346,0,0,16.98153,0,69.33772,0,2.531,82.3
78750,Krajewski A.,1985,26.92296,0,0,24.33952,2.603755,46.13376,0,2.7,70.3
78752,Krajewski A.,1985,26.59157,0,0,24.0496,2.57311,45.58052,0,2.69,72.3
78753,Krajewski A.,1985,26.27072,0,0,23.75929,2.53807,45.02651,0,2.67,72.4
78754,Krajewski A.,1985,25.62862,0,0,23.1783,2.475579,43.91945,0,2.66,82.3
78755,Krajewski A.,1985,24.35629,0,0,22.02706,2.355055,41.74802,0,2.66,74
78756,Krajewski A.,1985,26.80588,0,0,24.2435,2.593135,45.9456,0,2.71,75.6
78757,Krajewski A.,1985,26.69361,0,0,24.14189,2.582984,45.75543,0,2.7,77.6
78758,Krajewski A.,1985,26.4727,0,0,23.94196,2.557583,45.37269,0,2.7,85.9
78760,Krajewski A.,1985,25.11413,0,0,22.71243,2.428333,43.04701,0,2.69,81
78761,Krajewski A.,1985,24.19672,0,0,21.88215,2.336613,41.47155,0,2.68,80.7
78762,Krajewski A.,1985,25.71235,0,0,23.25402,2.483667,44.06294,0,2.78,75.7
78763,Krajewski A.,1985,23.33504,0,0,21.1029,2.253404,39.99471,0,2.78,74.7
78764,Krajewski A.,1985,26.8937,0,0,24.32296,2.586637,46.09237,0,2.72,83.4
78765,Krajewski A.,1985,26.84586,0,0,24.27966,2.597002,46.01411,0,2.72,87.5
78766,Krajewski A.,1985,26.77357,0,0,24.2142,2.590721,45.89248,0,2.72,81.9
78767,Krajewski A.,1985,26.63205,0,0,24.08608,2.572978,45.64581,0,2.73,81.8
78768,Krajewski A.,1985,26.48401,0,0,23.95205,2.563438,45.3984,0,2.73,81.6
78769,Krajewski A.,1985,26.34149,0,0,23.82301,2.544438,45.14109,0,2.74,82.1
78770,Krajewski A.,1985,25.73735,0,0,23.27604,2.488593,44.11524,0,2.78,81.2
78771,Krajewski A.,1985,26.84227,0,0,24.27641,2.596655,46.00797,0,2.65,73.2
78772,Krajewski A.,1985,26.61771,0,0,24.07311,2.571593,45.62123,0,2.71,79.6
78773,Krajewski A.,1985,26.31282,0,0,23.79709,2.541669,45.09196,0,2.73,71.4
78777,Krajewski A.,1985,26.3498,0,0,23.83082,2.54571,45.16206,0,2.75,77.3
78778,Krajewski A.,1985,25.78297,0,0,23.3179,2.490489,44.18397,0,2.75,75.7
78779,Krajewski A.,1985,23.52626,0,0,21.27582,2.271869,40.32244,0,2.78,74.7
78780,Krajewski A.,1985,26.64259,0,0,24.09561,2.573997,45.66387,0,2.73,77.3
78783,Krajewski A.,1985,25.17771,0,0,22.7693,2.431345,43.1529,0,2.85,74.7
78786,Krajewski A.,1985,26.70819,0,0,24.15466,2.57986,45.76951,0,2.79,85.5
78792,Krajewski A.,1985,26.77719,0,0,24.21734,2.587001,45.89457,0,2.73,86
78793,Krajewski A.,1985,26.63344,0,0,24.08705,2.572639,45.6414,0,2.79,78
78794,Krajewski A.,1985,26.32562,0,0,23.80806,2.545474,45.12357,0,2.8,73
78799,Krajewski A.,1985,26.6733,0,0,24.12339,2.576964,45.71652,0,2.74,87.4
78800,Krajewski A.,1985,26.42415,0,0,23.89777,2.552423,45.28275,0,2.72,83.4
140226,Dumbaugh W.H.,1980,3.527005,2.799628,3.271525,13.8284,0,63.6414,0,2.48,74.4
140228,Dumbaugh W.H.,1980,15.4949,1.844906,1.437252,2.8039,0,61.70274,0,2.47,75.1
118694,Weber W.J.,1984,3.15,0,0,16.26,0.33,52.64,1.05,2.953,81.1
118695,Weber W.J.,1984,5.0135,0,4.852534,17.25699,0,59.50671,0,2.564,81.7
118696,Weber W.J.,1984,4.747714,0,4.875648,16.77347,0.1964976,57.92079,0.5247256,2.772,81.7
119650,Sehgal J.,1998,10.70349,0,0,19.36864,0,69.92787,0,2.524,69
150255,Gehlhoff G.,1925,15.98841,0,0,17.35922,0,66.65237,0,2.56,99
150256,Gehlhoff G.,1925,21.24238,0,0,17.29774,0,61.45988,0,2.62,106
150655,Ohta H.,1986,6.716234,0.2104397,0,15.13851,0,68.73182,9.008594,2.75,82.6
152087,Abd El-Moneim A,1998,5,9,0,6,0,65,0,3.451,61.2
152088,Abd El-Moneim A,1998,5,3,0,12,0,65,0,3.468,67
152089,Abd El-Moneim A,1998,5,0,0,15,0,65,0,3.626,86.1
152276,Abd El-Moneim A,1998,5,12,0,3,0,65,0,3.452,59.7
152277,Abd El-Moneim A,1998,5,9,0,6,0,65,0,3.457,61.2
152278,Abd El-Moneim A,1998,5,7.5,0,7.5,0,65,0,3.453,60.5
152279,Abd El-Moneim A,1998,5,6,0,9,0,65,0,3.457,64.5
152280,Abd El-Moneim A,1998,5,3,0,12,0,65,0,3.469,67
155327,Zhukovskii G.Yu,1918,7.746892,0,0,14.01849,0,69.51386,0,2.585,72.6
156775,Orgaz F.,1985,10.54895,0,0,15.72843,0,58.45416,0,2.538,80.7
156777,Orgaz F.,1985,5.13,0,4.37,15.18,0,61.14,0,2.504,76.9
156779,Orgaz F.,1985,4.840969,0,0,14.4929,0,61.67234,0,2.559,79.8
156780,Orgaz F.,1985,9.398194,4.48345,0.1203611,9.638916,0,62.21664,0,2.475,71.8
156783,Orgaz F.,1985,4.451335,4.631389,5.051516,10.64319,0,62.05862,0,2.49,73.9
156784,Orgaz F.,1985,4.380001,4.64,8.00E-02,9.780001,0,61.75,0,2.543,74.7
147490,Troczynski T.B.,1991,26.9,0,0,24.3,2.6,46.2,0,2.6,80
167108,Bordeaux F.,1999,9.447742,3.374696,0.1546481,16.09062,0,69.60789,0,2.56,68
167109,Bordeaux F.,1999,14.24881,6.43E-03,0.1052125,21.2587,0,64.11348,0,2.66,70
167110,Bordeaux F.,1999,14.67659,1.727912,0.1523897,17.34211,0,64.62516,0,2.648,70
167111,Bordeaux F.,1999,11.38671,3.193863,0.761676,17.23685,0,66.21658,0,2.626,68
167112,Bordeaux F.,1999,11.52168,3.165769,0.7707045,16.33856,0,66.17429,0,2.731,68
167113,Bordeaux F.,1999,15.1595,0.6400608,0,18.38533,0,65.22379,0,2.67,69
183929,Mai C.,1985,26.9,0,0,24.3,2.6,46.2,0,2.695,76.6
190492,Koyama A.,2001,5,0,4.5,8.4,0,57.4,0,2.84,92
190493,Koyama A.,2001,6.306306,0,4.204204,7.207207,0,54.85485,0,2.53,90
190494,Koyama A.,2001,4.504504,1.001001,3.003003,6.206205,0,54.85485,0,2.58,90
190495,Koyama A.,2001,6.306307,0,4.204204,9.30931,0,52.25225,0,2.56,90
190496,Koyama A.,2001,6.006006,0,4.104104,7.707708,0,56.85686,0,2.6,90
190497,Koyama A.,2001,5.9,0,2.6,9.4,0,57.4,0,2.84,91
190498,Koyama A.,2001,6.5,0,5,9.4,0,57.4,0,2.77,91
190499,Koyama A.,2001,8.6,0,3.9,8.4,0,57.4,0,2.79,92
190500,Koyama A.,2001,6,0,4,11.3,0,56.2,0,2.77,92
190501,Koyama A.,2001,6.312625,0,4.208416,7.214428,0,51.50301,3.006012,2.62,94
190603,Suu G.,1999,16,5,0,7,0,52,0,2.6,91
191319,Speit B.,1999,2.558787,2.284972,7.120321,11.57572,0,60.65894,0,2.81,96
191322,Speit B.,1999,19.22223,0,0,11.71439,0,30.24651,1.409775,3.75,137
191521,Kurachi J.,2000,7.5,0,4.4,2,0,62,0,2.49,90
191529,Kurachi J.,2000,4.9,0,6.7,2.9,0,60.2,0,2.57,91.7
192510,Naumann K.,2000,5.536643,0,0,9.086913,0,65.8545,10.48885,2.937,88
192511,Naumann K.,2000,3.946707,3.915967,0,3.332847,0,69.7411,10.77663,2.849,84
192512,Naumann K.,2000,4.559285,0,15.85887,7.940927,0,58.40311,9.2851,2.873,95
192514,Naumann K.,2000,9.79368,0,1.682272,8.53295,0,67.70784,9.849421,2.863,90
192515,Naumann K.,2000,9.322344,0,1.684495,8.434685,0,64.97243,9.531852,2.836,89
192517,Naumann K.,2000,9.899185,0.7653571,0,7.909725,0,66.71298,8.83451,2.984,88
192519,Naumann K.,2000,9.301692,0,16.17735,3.156,0,59.46746,5.291378,2.968,96
192524,Naumann K.,2000,6.590848,0,0,15.76009,0,68.10387,8.944715,2.7,83
192527,Naumann K.,2000,10.34332,2.309121,0,7.954678,0,66.36812,6.472312,2.96,85
192532,Naumann K.,2000,9.085973,3.380702,15.80217,3.082808,0,58.08832,5.323723,2.841,91
192533,Naumann K.,2000,9.932156,3.695549,1.727384,3.369912,0,63.49813,10.05704,2.801,87
192534,Naumann K.,2000,4.78234,0,13.30779,8.653946,0,61.0372,5.495392,2.864,89
192537,Naumann K.,2000,5.536643,0,0,9.086913,0,65.8545,10.48885,2.937,88
192538,Naumann K.,2000,4.559285,0,15.85887,7.940927,0,58.40311,9.2851,2.873,95
192540,Naumann K.,2000,9.674217,0,1.682524,8.753053,0,67.60511,9.850894,2.86,90
192541,Naumann K.,2000,9.322344,0,1.684495,8.434685,0,64.97243,9.531852,2.836,89
192543,Naumann K.,2000,9.899185,0.7653571,0,7.909725,0,66.71298,8.83451,2.984,88
192582,Kishimoto S.,2000,2,0,13.2,3.9,0,47.8,1.9,2.86,105
192584,Kishimoto S.,2000,3.403403,0,7.407407,5.305305,0,51.45145,1.701702,2.83,100
192586,Kishimoto S.,2000,4,0,14,4,0,51,0,2.85,102
192587,Kishimoto S.,2000,3,0,11,4,0,54,1,2.82,102
192588,Kishimoto S.,2000,4,0,16,2,0,47,2,2.63,107
192589,Kishimoto S.,2000,4,0,17,6,0,45,0,2.72,103
192592,Kishimoto S.,2000,2,0,17,6,0,48,1,2.69,101
192594,Kishimoto S.,2000,4,0,17,6,0,42,0,2.79,106
192595,Kishimoto S.,2000,5,0,8,5,0,54,0,2.76,100
192596,Kishimoto S.,2000,4,0,10,5,0,65,0,2.71,87
192597,Kishimoto S.,2000,12,0,5,10,0,45,0,2.67,90
193696,Kishimoto S.,2001,6.2,0,11.4,2.1,0,41.9,1.9,2.74,103
193697,Kishimoto S.,2001,12,0,5,10,0,46,0,2.67,90
194224,Kurachi J.,2000,7.5,0,4.5,4.6,0,57,2.6,2.73,95
194231,Kurachi J.,2000,5.305305,0,6.306306,2.002002,0,60.46046,2.202202,2.57,93.9
194240,Koyama A.,1999,10,0,8,3,0,47,5,2.74,107
194242,Koyama A.,1999,6,0,6.5,4,0,48.5,5,2.86,104
194243,Koyama A.,1999,2.5,0,12,2,0,55.5,5,2.82,102
194245,Koyama A.,1999,11,0,3,5,0,65,0,2.74,89
194246,Koyama A.,1999,10,0,6,10,0,45,0,2.65,90
195165,Koyama A.,1999,5.00075,0,0,7.00105,0,54.90824,5.00075,2.76,92
195167,Koyama A.,1999,4.00124,0,19.80614,8.002481,0,45.01395,0,2.73,91
195170,Koyama A.,1999,4.50081,0,3.00054,4.200756,0,54.90988,0,2.58,91
195172,Koyama A.,1999,4.5,0.1,3,4.2,0,58.2,0,2.58,91
197687,Koike A.,2002,6,0,0,7,0,30,7,3.79,107
197688,Koike A.,2002,5,0,0,6,0,30,0,3.65,112
197691,Koike A.,2002,5,0,0,6,0,30,0,3.59,113
197692,Koike A.,2002,7.5,0,0,15,0,30,0,3.29,102
197693,Koike A.,2002,7.5,0,0,5,0,30,0,3.73,107
197694,Koike A.,2002,5,0,5,8,0,30,0,3.52,109
197695,Koike A.,2002,6,0,2,7,0,30,3,3.75,105
197696,Koike A.,2002,6,0,0,4,0,33,3,3.75,108
197699,Koike A.,2002,6,4,0,7,0,30,3,3.62,96
197700,Koike A.,2002,6,0,0,7,0,30,3,3.82,101
197701,Koike A.,2002,2,4,0,7,0,30,3,3.66,96
197704,Koike A.,2002,8.808809,2.502503,0,2.502503,0,32.53253,3.503504,3.67,104
197705,Koike A.,2002,6.693306,0,0,9.99001,0,41.95804,0,3.41,100
197712,Koike A.,2002,8,0,0,2,0,32,7,3.8,111
197713,Koike A.,2002,4,0,0,3,0,34,7,3.77,109
197715,Koike A.,2002,11,0,0,10,0,42,0,3.27,99
197716,Koike A.,2002,4.5,0,0,10,0,42,0,3.39,99
197717,Koike A.,2002,4.5,0,0,10,0,42,0,3.49,97
197732,Koike A.,2002,2.5,8.5,0,12,0,34,3,3.24,84
197736,Koike A.,2002,2.5,8.5,0,12,0,34,3,3.24,85
197737,Koike A.,2002,4.5,4.5,0,18,0,40,0,3.06,84
197738,Koike A.,2002,4.5,4,0,18,0,39,0,3.06,87
197739,Koike A.,2002,5.5,1.5,0,19,0,37.5,0,3.1,92
197740,Koike A.,2002,5,3,0,18,0,38,0,3.08,89
197741,Koike A.,2002,5,2,0,18.5,0,38.5,0,3.09,90
197742,Koike A.,2002,5,2,0,18.5,0,39,0,3.05,91
197788,Muramoto T.,2002,2.251786,0,0,11.20556,0,68.30263,1.537146,2.56,77
198373,Mackenzie J.D.,1984,32.51139,1.988833,0.4617348,2.772423,0,56.32966,0,2.74,53
198374,Mackenzie J.D.,1984,41.78079,1.715843,0.3949362,2.390437,0,48.59285,0,2.8,58.6
198379,Mackenzie J.D.,1984,18.59298,1.808253,5.919638,2.162182,0,64.07602,0,2.57,35.1
198381,Mackenzie J.D.,1984,3.519359,0,0,17.51338,0,66.78809,11.21136,2.74,53
307615,Inaba S.,2001,20,0,0,20,0,60,0,2.7,79.2
308088,Rajendran V.,2002,27.99898,0,0,25.33296,2.602691,44.06536,0,2.835,83.5
308089,Rajendran V.,2002,26.91226,0,0,24.34971,2.603782,46.13424,0,2.797,83.9
308090,Rajendran V.,2002,24.19146,0,0,21.88799,2.606513,51.31404,0,2.732,81.3
308091,Rajendran V.,2002,21.46494,0,0,19.42109,2.60925,56.50472,0,2.678,76.7
310647,Boyd D.C.,1980,5.294941,1.260888,0,7.665225,0,59.30199,0,2.58,70
310676,Boyd D.C.,1980,15.0529,0.3200499,4.487959,7.782623,0,65.22776,0,2.61,70
360783,Hachitani Y.,2001,12.5,1.3,0,2,0,45,1,3.1,110
360784,Hachitani Y.,2001,6,0,6,6,0,51,3,2.8,103
360787,Hachitani Y.,2001,10,2,9,3,0,42.8,2,2.9,114
360788,Hachitani Y.,2001,13,0,11.8,2,0,46,2,2.9,113
361048,Zimmer J.,2003,4.036926,6.50E-02,2.428871,9.87172,0,64.45842,0,2.51,82
361058,Wolff S.,2003,7.300218,0,14.27887,13.49738,0,58.06186,1.444458,2.7,80
361059,Wolff S.,2003,3.49691,4.835158,6.277955,10.30832,0,63.37911,0.5646929,2.74,85
361625,Wolff S.,2002,9.747306,0,10.84951,4.409591,0,58.85938,0,2.62,94
362216,Zou X.,1998,16,5,0,7,0,52,0,2.6,91
359744,Schrimpf C.,1984,10.55075,0,0,16.8812,0,69.81431,0,2.529,81.8
359747,Schrimpf C.,1984,10.61571,0,0,16.98514,0,69.32059,0,2.526,82.4
364508,Zou Xuelu,2004,13,5,0,4,0,63,4,2.79,82.7
364509,Zou Xuelu,2004,13,5,0,5,0,63,4,2.78,82.3
364510,Zou Xuelu,2004,12,5,0,5,0,63,4,2.78,82.3
364511,Zou Xuelu,2004,13,6,0,4,0,65,4,2.76,81.5
364512,Zou Xuelu,2004,12,6,0,4,0,65,4,2.77,79.9
365522,Choju K.,2004,2.541374,5.295318,3.535933,5.173624,0,65.82009,2.602243,2.82,76.1
365523,Choju K.,2004,6.113566,4.731441,3.402436,4.978298,0,66.18803,1.669332,2.76,75.9
365742,Kurachi J.,2004,8.688545,4.299241,5.023909,10.00521,0,64.9783,0,2.5,75
365743,Kurachi J.,2004,8.739918,3.970793,3.040064,9.988695,0,65.25656,0,2.6,77
365744,Kurachi J.,2004,9.212311,4.012928,5.001959,9.961495,0,65.32352,0,2.5,76
365745,Kurachi J.,2004,6.82386,0,5.136291,14.27129,0,64.94079,0.1527279,2.5,76
365746,Kurachi J.,2004,8.537345,1.287569,3.167575,9.990265,0,67.46246,0.5180341,2.6,77
365747,Kurachi J.,2004,6.647536,0,4.932815,13.93375,0,67.52266,0.504204,2.5,76
365748,Kurachi J.,2004,6.629399,0,4.919356,13.89573,0,67.33842,0,2.5,76
365749,Kurachi J.,2004,6.664063,1.47933,5.028893,10.01514,0,67.78365,0,2.5,77
365750,Kurachi J.,2004,4.72317,1.472863,7.040966,9.971354,0,67.80219,0,2.5,77
365751,Kurachi J.,2004,6.753899,4.020777,4.937415,10.04657,0,65.27856,0,2.6,75
365752,Kurachi J.,2004,4.672108,4.002547,6.976171,10.00102,0,65.30167,0,2.5,76
365753,Kurachi J.,2004,6.726731,0,4.991581,13.08538,0,66.23436,0,2.6,77
365754,Kurachi J.,2004,6.721874,0,5.059526,13.95829,0,67.77551,0,2.5,75
365755,Kurachi J.,2004,6.71976,0,5.057935,12.9572,0,68.78234,0,2.5,74
365756,Kurachi J.,2004,7.18641,0,4.460998,14.00459,0,67.69074,0.1509443,2.5,76
365757,Kurachi J.,2004,6.232166,0,4.490394,13.99618,0,67.61746,0.1519389,2.5,75
365758,Kurachi J.,2004,6.661987,0,5.01445,11.95647,0,67.68134,0.149105,2.5,76
365759,Kurachi J.,2004,6.706301,0,4.894841,13.92596,0,68.33675,0.1500968,2.5,76
365760,Kurachi J.,2004,6.446805,0,4.794172,13.97897,0,67.74178,0.1517521,2.6,75
365761,Kurachi J.,2004,5.921642,4.626972,3.43294,4.688068,0,66.78143,1.628155,2.8,76
380709,Deriano S.,2004,9.274194,0,4.83871,5.443549,0,68.54839,0,2.53,83
366262,Kuriyama N.,2003,16.03086,11.98026,0,12.03559,0,59.95329,0,2.605,71
366263,Kuriyama N.,2003,15.472,10.95895,2.514092,11.03553,0,59.02564,0,2.605,76
366264,Kuriyama N.,2003,15.45948,11.03008,0,10.99777,0,59.03576,0,2.695,72
366265,Kuriyama N.,2003,19.97789,7.99499,0,12.05042,0,59.9767,0,2.627,71
366266,Kuriyama N.,2003,20.00015,10.01239,0,9.973234,0,58.01426,0,2.627,75
366267,Kuriyama N.,2003,19.98721,5.023989,0,14.96958,0,55.03019,0,2.708,73
366268,Kuriyama N.,2003,12.20382,9.576931,8.489869,9.937608,0,57.7782,0,2.594,74
366269,Kuriyama N.,2003,20.04098,9.999912,0,9.957266,0,55.03227,0,2.632,72
366270,Kuriyama N.,2003,15.03161,9.950443,4.994432,10.048,0,58.00126,0,2.605,71
366272,Kuriyama N.,2003,23.99735,8.031908,0,8.004556,0,59.96619,0,2.643,71
366273,Kuriyama N.,2003,19.29993,5.988604,0,10.47733,0,54.5844,0,2.615,77
366274,Kuriyama N.,2003,15.04449,9.975815,0,9.959985,0,57.99132,0,2.784,69
366292,Kuriyama N.,2004,11.24368,10.99673,2.71373,11.00352,0,59.00117,0,2.66,73
366296,Kuriyama N.,2004,2.997324,10.02002,0,13.03809,0,61.97402,0,2.53,73
366297,Kuriyama N.,2004,3.011932,3.519757,0,19.88343,0,61.53124,0,2.55,73
366298,Kuriyama N.,2004,8.843266,2.998842,2.024717,22.07933,0,60.07314,0,2.63,74
366299,Kuriyama N.,2004,19.97907,9.799097,0,10.27085,0,57.95312,0,2.64,76.2
366301,Kuriyama N.,2004,9.969884,10.0207,0,9.957769,0,60.05963,0,2.97,72
366302,Kuriyama N.,2004,11.46583,9.897579,2.552472,10.58155,0,58.9636,0,2.66,73.1
366303,Kuriyama N.,2004,15.9602,9.636309,0,10.44632,0,53.8786,0,2.62,82
366304,Kuriyama N.,2004,8.565355,1.290933,0,30.41051,0,51.6078,0.3453927,2.69,78
366305,Kuriyama N.,2004,9.667613,4.405359,0,14.14651,0,59.03872,0,2.58,74
381525,Sakai M.,2002,5,6,4,8,0,64,0,3.044,67.5
366987,Ito N.,2005,7.07343,0,3.633819,12.20906,0,68.15002,4.95E-02,2.51,75.5
366989,Ito N.,2005,3.580686,0,0,11.33909,0,69.55325,0,2.43,75.5
367102,Kurachi J.,2005,6.969009,0.1338335,3.440626,13.83127,0,67.66529,1.534608,2.53,77
367103,Kurachi J.,2005,3.623506,0.1348231,6.774588,14.85562,0,63.93832,1.545956,2.56,78
367104,Kurachi J.,2005,6.794649,1.213511,4.411733,13.2175,0,65.00066,1.030724,2.53,78
367105,Kurachi J.,2005,4.211542,1.21974,5.859715,13.28534,0,65.33432,1.036015,2.62,80
367106,Kurachi J.,2005,7.232607,0,4.489675,14.49732,0,66.46429,1.012764,2.53,77
367107,Kurachi J.,2005,7.234998,0,4.561334,14.01273,0,65.20393,2.520875,2.57,79
367108,Kurachi J.,2005,5.921642,4.626972,3.43294,4.688068,0,66.78143,1.628155,2.8,76
367109,Kurachi J.,2005,6.664063,1.47933,5.028893,10.01514,0,67.78365,0,2.5,77
367110,Kurachi J.,2005,6.726731,0,4.991581,13.08538,0,66.23436,0,2.6,77
367979,Tsuji A.,2005,2.006967,19.50549,0,4.999103,0,61.49722,0,2.63,71
367984,Tsuji A.,2005,2.004629,3.003414,0,21.46272,0,61.53329,0,2.66,76
368469,Brix P.,1998,4.981258,9.637797,0,3.380213,0,67.17904,2.49361,2.592,71
368470,Brix P.,1998,3.126001,8.355475,0,3.636448,0,65.49567,2.641991,2.698,73
390221,Monteiro R.C.C.,2006,17.40166,1.479954,3.458822,6.747731,2.700814,60.32439,0,2.69,78.5
383705,Begum A.N.,2006,23.9143,7.118412,7.562065,5.901059,0.8588836,53.76971,0,2.719,83
383772,Ji Hui,2005,4.990422,0,0,11.01987,0.1366417,52.43283,1.489699,2.75,71.1
376418,Matzke Hj.,1993,5.029532,0,0,11.10624,0.1377126,52.84375,1.501374,2.75,84
376419,Matzke Hj.,1993,4.215313,0,3.12798,16.46074,0,55.10165,1.084282,2.83,81.7
387221,Volf M.B.,1961,3.945674,3.288551,1.490089,23.05182,0,61.65632,0,2.52,79.8
387222,Volf M.B.,1961,4.520147,12.02525,0,4.728768,0,61.03942,0,3.16,48
401405,Tsuzuki T.,2005,8.177789,7.002574,7.793246,4.054308,0,68.3782,0.9686422,2.539,75
401406,Tsuzuki T.,2005,8.673161,7.01688,8.663755,4.024264,0,67.45637,0.5060338,2.533,75
401407,Tsuzuki T.,2005,8.717892,7.029486,9.672981,3.993816,0,67.04899,0.5022051,2.524,75
401409,Tsuzuki T.,2005,7.785613,7.217331,9.130239,3.824037,0,68.20041,0.7086301,2.534,74
401410,Tsuzuki T.,2005,8.909497,6.762679,8.67734,4.030574,0,67.77002,1.11502,2.556,75
401412,Tsuzuki T.,2005,6.182641,4.858513,2.924747,5.034545,0,66.58965,1.688193,2.762,77
401413,Tsuzuki T.,2005,9.203029,5.990165,4.951114,4.773992,0,62.64461,2.010337,2.741,79
401414,Tsuzuki T.,2005,2.81551,4.876068,2.136737,5.905385,0,66.1715,2.795583,2.843,79
401738,Ikenishi M.,2002,10,5,8,5,0,40,0,2.478,72.7
401739,Ikenishi M.,2002,10,0,10,5,0,45,0,2.547,87.9
401740,Ikenishi M.,2002,5,5,10,5,0,45,0,2.424,68.8
401741,Ikenishi M.,2002,10,5,10,5,0,50,0,2.518,76.6
401742,Ikenishi M.,2002,10,0,10,5,0,50,0,2.54,88.5
401746,Ikenishi M.,2002,5,5,8,5,0,55,0,2.439,72
401753,Ikenishi M.,2002,5,5,5,5,0,60,0,2.419,70.6
401763,Ikenishi M.,2002,5,5,5,10,0,65,0,2.483,74.9
401764,Ikenishi M.,2002,3,5,5,10,0,65,0,2.473,76.7
401765,Ikenishi M.,2002,3,5,5,12,0,65,0,2.477,74
401766,Ikenishi M.,2002,5,2,5,11,0,65,0,2.485,78.9
401767,Ikenishi M.,2002,5,4,5,9,0,65,0,2.482,78.2
401768,Ikenishi M.,2002,5,6,5,7,0,65,0,2.477,77.1
401769,Ikenishi M.,2002,5,2,5,9,0,65,0,2.478,80.7
401770,Ikenishi M.,2002,5,4,5,7,0,65,0,2.474,79.8
401771,Ikenishi M.,2002,5,6,5,5,0,65,0,2.469,78.6
401772,Ikenishi M.,2002,5,2,5,7,0,65,0,2.47,82.3
401773,Ikenishi M.,2002,5,4,5,5,0,65,0,2.465,81.1
401774,Ikenishi M.,2002,5,6,5,3,0,65,0,2.46,79.5
401775,Ikenishi M.,2002,5,2,5,5,0,65,0,2.464,83.6
401776,Ikenishi M.,2002,5,4,5,3,0,65,0,2.458,82.1
401778,Ikenishi M.,2002,5,4,5,11,0,65,0,2.485,75.2
401781,Ikenishi M.,2002,3,5,5,10,0,65,0,2.462,71.9
401784,Ikenishi M.,2002,5,5,5,10,0,65,0,2.486,76.1
401785,Ikenishi M.,2002,5,5,5,10,0,65,0,2.493,78.4
401816,Ikenishi M.,2002,8.0008,6.750676,6.960697,4.930493,0,69.947,0.6600661,2.49,80.3
402064,Tachiwana K.,1999,2.202232,0,3.830086,8.966425,0,67.8272,0.7516595,2.52,78.4
402066,Tachiwana K.,1999,2.015781,0,5.6093,14.59073,0,56.44057,0,2.55,67.1
387815,Boccaccini A.R.,1994,4.534319,0,3.231342,17.51096,0,58.52456,0,2.57,74.8
393385,Okafor I.C.I.,1982,3.649983,3.949544,0,7.248745,0,57.41896,0,2.55,75.8
394629,Lin Chung-Chern,2006,14.26986,0.7019929,15.30485,3.503965,0.1939981,41.99958,0,2.923,97
394630,Lin Chung-Chern,2006,11.728,0.577,12.58,2.88,0.159,52.33,0,2.881,95
394631,Lin Chung-Chern,2006,9.595,0.472,10.292,2.356,0.13,61,0,2.682,89
405999,Kurachi J.,2000,3,0,6.9,4,0,55.3,1.5,2.78,96.4
406000,Kurachi J.,2000,9.090908,9.09E-02,0,10.36364,0,54.45454,1.363636,2.79,94.3
406141,Choju K.,2003,2.935982,5.378058,15.71142,2.452082,0,63.1297,0.513898,2.6,79
406142,Choju K.,2003,3.109656,4.958736,14.98861,3.014528,0,65.9232,0.5054185,2.59,79
406148,Choju K.,2003,2.538146,5.288592,2.648581,4.822582,0,67.63158,2.541184,2.8,75
406886,Kamimura Y.,2003,2.99934,0,0,5.99868,0,69.9846,0,2.35,70
407112,Wolff S.,2002,8.224474,0,14.19523,13.2814,0,59.07606,0,2.69,82
407113,Wolff S.,2002,3.466154,4.792633,7.15615,10.72348,0,62.82169,0,2.73,85
421157,Verne E.,2001,25,0,0,25,0,50,0,2.72,77
399964,Terai R.,1979,5.71856,0,0,12.50395,0,42.36403,1.030139,2.07,83.1
399965,Terai R.,1979,6.001309,0,0,13.41498,0,44.80875,1.124584,2.74,78.4
399966,Terai R.,1979,3.666504,0,5.101378,10.06273,0,45.62656,1.390489,2.74,81.9
399967,Terai R.,1979,3.290393,0,0,12.25186,0,50.90713,1.267051,2.68,80
399968,Terai R.,1979,3.46082,0,0,13.53163,0,53.06469,1.406235,2.73,79.7
416203,Tanaka T.,2002,4.82427,0,0,13.40651,0,64.85815,0.6272784,2.5,81.5
407751,Berthereau A.,2008,6.82731,3.915663,0,7.931727,0,68.47389,8.935743,2.73,88.6
407754,Berthereau A.,2008,5.72289,3.915662,0,9.839356,0,69.57831,8.935741,2.72,86.8
407757,Berthereau A.,2008,6.920763,3.911735,0,8.82648,0,69.40823,8.926781,2.73,87.1
407758,Berthereau A.,2008,8.024074,3.510532,0,8.024074,0,69.30793,8.926782,2.74,88.3
407764,Berthereau A.,2008,6.82731,0,0,15.76305,0,68.47389,8.935742,2.72,79.3
408673,Murata T.,2008,2.541374,5.295318,3.535933,5.173624,0,65.82009,2.602243,2.82,77
408822,Sugimoto A.,2002,3.803804,5.805806,0,4.204205,0,62.76277,0,2.57,82
408823,Sugimoto A.,2002,5.1,5.5,0,3.9,0,62.7,0,2.57,83
408827,Sugimoto A.,2002,2.8,6.6,0,4.4,0,53.2,0,2.59,86
408829,Sugimoto A.,2002,2,6.8,0,5.2,0,62,0,2.45,78
408839,Sugimoto A.,2002,6.4,5.3,0,3.7,0,62.7,0,2.58,83
409948,Murata T.,2007,2.550108,5.313517,3.548084,4.614581,0,66.04628,2.611187,2.82,77
426858,Berthereau A.,2009,17.68344,0.6358846,4.623531,7.731372,0,51.50628,0,2.62,88.4
427387,Lalande J.,2008,13.65118,0.126983,7.419344,5.403708,0,69.77583,0,2.52,31.9
427389,Lalande J.,2008,18.70871,0.1942639,5.296865,4.723897,0,65.27596,0,2.57,33.3
427390,Lalande J.,2008,18.05309,1.75868,5.328084,3.068831,0,66.3755,0,2.57,32.1
427391,Lalande J.,2008,18.29616,1.500122,5.030287,3.271155,0,66.36132,0,2.55,32.2
427392,Lalande J.,2008,18.05665,2.019624,5.785919,2.970423,0,65.67365,0,2.56,32.1
427393,Lalande J.,2008,18.48897,1.497991,5.47979,3.761433,0,65.5523,0,2.58,31.8
427394,Lalande J.,2008,18.27406,0.1942685,5.145648,4.822426,0,65.88663,0,2.58,32.3
